Repository: dkriegner/xrayutilities

xrayutilities
=============
xrayutilities is a collection of scripts used to analyze and simulate x-ray
diffraction data.  It consists of a Python package and several routines coded
in C. For analysis the package is especially useful for the reciprocal space
conversion of diffraction data taken with linear and area detectors. For
simulations code for X-ray reflectivity, kinematical and dynamical diffraction
simulation of crystal truncation rods as well as fundamental parameters powder
diffraction is included.


Copyright (C) 2009-2026 Dominik Kriegner <dominik.kriegner@gmail.com>

Copyright (C) 2009-2013 Eugen Wintersberger <eugen.wintersberger@desy.de>

Mailing list and issue tracker
------------------------------

To get in touch with us or report an issue please use the mailing list
(https://sourceforge.net/p/xrayutilities/mailman/xrayutilities-users/) or the
Github issue tracker (https://github.com/dkriegner/xrayutilities/issues). When
you want to follow announcements of major changes or new releases its
recommended to [sign up for the mailing
list](https://sourceforge.net/projects/xrayutilities/lists/xrayutilities-users)

Contents
--------

* *doc*:                documentation source files
* *examples*:           directory with example scripts and configurations
* *lib/xrayutilities*:  directory with the sources for the Python package
* *src*:                directory with the C extension for improved performance
* *tests*:              directory with the unittest scripts
* *pyproject.toml, meson\**: packaging configuration and build files

The Python package configuration
================================

The following steps should only be necessary when using non-default
installation locations to ensure the Python module is found by the Python
interpreter. In this case the module is installed under
*<prefix>/lib[64]/python?.?/site-packages* on Unix systems and
*<prefix>/Lib/site-packages* on Windows systems.

If you have installed the Python package in a directory unknown to your Python
distribution, you have to tell Python where to look for the Package.  There are
several ways how to do this:

- add the directory where the package is installed to your
  *PYTHONPATH* environment variable.

- add the path to sys.path in the *.pythonrc* file placed in your home
  directory

      import sys
      sys.path.append("path to the xrayutilities package")

- simply apply the previous method in every script where you want to
  use the xrayutilities package before importing the package

      import sys
      sys.path.append("path to the xrayutilities package")
      import xrayutilities

Obtaining the source code
=========================

The sources are hosted on sourceforge in git repository.
Use

    git clone https://github.com/dkriegner/xrayutilities.git

to clone the git repository. If you would like to have commit rights
contact one of the administrators.

Update
======

If you installed xrayutilities via pip, you can update it by:

    pip install -U xrayutilities

If you installed via conda:

    conda update xrayutilities

If you installed via apt:

    sudo apt update
    sudo apt install python3-xrayutilities

If you installed from source, you can update it by navigating into
its source folder and obtain the new sources by ::

    git pull

or download the new tarball from sourceforge
(https://sf.net/projects/xrayutilities) if any code changed during the update you
need to reinstall the Python package. Thats easiest achieved by

    pip install .

In case you are not certain about the installation location it can be determined by

    python -c "import xrayutilities as xu; print(xu.__file__)"
      /usr/local/lib64/python3.10/site-packages/xrayutilities/__init__.py

if the output is e.g.: */usr/local/lib64/python3.10/site-packages/xrayutilities/__init__.py*
you previously installed xrayutilities in */usr/local*, which should be used
again as install path. Use ::

    pip install --prefix=<path to install directory> .

to install the updated package.

Documentation
=============

Documentation for xrayutilities is found on the webpage
https://xrayutilities.sourceforge.io

The API-documentation can also be browsed by

    pydoc -p PORT

in any web-browser, after the installation is finished.

Notes about origin/copyright of files:

f[01]*.dat.xz: database files from XOP/DABAX project [1]

nist_atom.dat: included from NIST Physical Reference Database [2]

colors.dat: colors for atoms as found in Jmol [3]

atomic_radius.dat: atomic radii from Wikipedia [4]

[1] http://ftp.esrf.eu/pub/scisoft/xop2.3/
[2] http://www.nist.gov/pml/data/comp.cfm
[3] http://jmol.sourceforge.net/jscolors/
[4] https://en.wikipedia.org/wiki/Atomic_radii_of_the_elements_(data_page)

File: xrayutilities/materials/data/Al2O3.cif
# Created by the Bilbao Crystallographic Server
# http://www.cryst.ehu.es
# Date: 13/01/2015 13:25:28

# Corundum -- non-magnetic

data_olmJVFDE
_audit_creation_date               2015-01-13
_audit_creation_method             "Bilbao Crystallographic Server"
_symmetry_Int_Tables_number        167
#_symmetry_space_group_name_H-M    "R-3c1'"
_cell_length_a                     4.7602
_cell_length_b                     4.7602
_cell_length_c                     12.9933
_cell_angle_alpha                  90
_cell_angle_beta                   90
_cell_angle_gamma                  120

loop_
_symmetry_equiv_pos_site_id
_symmetry_equiv_pos_as_xyz
   1   x+2/3,y+1/3,z+1/3
   2   x+1/3,y+2/3,z+2/3
   3   x,y,z
   4   -y,x-y,z
   5   -y+2/3,x-y+1/3,z+1/3
   6   -y+1/3,x-y+2/3,z+2/3
   7   -x+y,-x,z
   8   -x+y+2/3,-x+1/3,z+1/3
   9   -x+y+1/3,-x+2/3,z+2/3
  10   x-y,-y,-z+1/2
  11   x-y+1/3,-y+2/3,-z+1/6
  12   x-y+2/3,-y+1/3,-z+5/6
  13   y,x,-z+1/2
  14   y+1/3,x+2/3,-z+1/6
  15   y+2/3,x+1/3,-z+5/6
  16   -x,-x+y,-z+1/2
  17   -x+1/3,-x+y+2/3,-z+1/6
  18   -x+2/3,-x+y+1/3,-z+5/6
  19   -x,-y,-z
  20   -x+1/3,-y+2/3,-z+2/3
  21   -x+2/3,-y+1/3,-z+1/3
  22   y,-x+y,-z
  23   y+1/3,-x+y+2/3,-z+2/3
  24   y+2/3,-x+y+1/3,-z+1/3
  25   x-y,x,-z
  26   x-y+1/3,x+2/3,-z+2/3
  27   x-y+2/3,x+1/3,-z+1/3
  28   -x+y,y,z+1/2
  29   -x+y+2/3,y+1/3,z+5/6
  30   -x+y+1/3,y+2/3,z+1/6
  31   -y,-x,z+1/2
  32   -y+2/3,-x+1/3,z+5/6
  33   -y+1/3,-x+2/3,z+1/6
  34   x,x-y,z+1/2
  35   x+2/3,x-y+1/3,z+5/6
  36   x+1/3,x-y+2/3,z+1/6

loop_
_atom_site_label
_atom_site_type_symbol
_atom_site_fract_x
_atom_site_fract_y
_atom_site_fract_z
_atom_site_occupancy
Al1 Al 0.00000 0.00000 0.35216 1.0000
O1 O 0.30624 0.00000 0.25000 1.0000
